Repository: Luochenghuang/metabox

.. These are examples of badges you might want to add to your README:
   please update the URLs accordingly

    .. image:: https://api.cirrus-ci.com/github/<USER>/metabox.svg?branch=main
        :alt: Built Status
        :target: https://cirrus-ci.com/github/<USER>/metabox
    .. image:: https://readthedocs.org/projects/metabox/badge/?version=latest
        :alt: ReadTheDocs
        :target: https://metabox.readthedocs.io/en/stable/
    .. image:: https://img.shields.io/coveralls/github/<USER>/metabox/main.svg
        :alt: Coveralls
        :target: https://coveralls.io/r/<USER>/metabox
    .. image:: https://img.shields.io/pypi/v/metabox.svg
        :alt: PyPI-Server

File: src/metabox/material_data/Si_visible.csv
wl,n
0.2066,1.010
0.2101,1.083
0.2138,1.133
0.2175,1.186
0.2214,1.247
0.2254,1.340
0.2296,1.471
0.2339,1.579
0.2384,1.589
0.2431,1.571
0.2480,1.570
0.2530,1.597
0.2583,1.658
0.2638,1.764
0.2695,1.988
0.2755,2.452
0.2818,3.120
0.2883,4.087
0.2952,4.888
0.3024,5.020
0.3100,5.010
0.3179,5.016
0.3263,5.065
0.3351,5.156
0.3444,5.296
0.3542,5.610
0.3647,6.522
0.3757,6.709
0.3875,6.062
0.3999,5.570
0.4133,5.222
0.4275,4.961
0.4428,4.753
0.4592,4.583
0.4769,4.442
0.4959,4.320
0.5166,4.215
0.5391,4.123
0.5636,4.042
0.5904,3.969
0.6199,3.906
0.6525,3.847
0.6888,3.796
0.7293,3.752
0.7749,3.714
0.8266,3.673

wl,k
0.2066,2.909
0.2101,2.982
0.2138,3.045
0.2175,3.120
0.2214,3.206
0.2254,3.302
0.2296,3.366
0.2339,3.353
0.2384,3.354
0.2431,3.429
0.2480,3.565
0.2530,3.749
0.2583,3.979
0.2638,4.278
0.2695,4.678
0.2755,5.082
0.2818,5.344
0.2883,5.395
0.2952,4.639
0.3024,3.979
0.3100,3.586
0.3179,3.346
0.3263,3.182
0.3351,3.058
0.3444,2.987
0.3542,3.014
0.3647,2.705
0.3757,1.320
0.3875,0.630
0.3999,0.387
0.4133,0.269
0.4275,0.203
0.4428,0.163
0.4592,0.130
0.4769,0.090
0.4959,0.073
0.5166,0.060
0.5391,0.048
0.5636,0.032
0.5904,0.030
0.6199,0.022
0.6525,0.016
0.6888,0.013
0.7293,0.010
0.7749,0.008
0.8266,0.005

File: src/metabox/material_data/TiO2.csv
wl,n
0.4300,2.8716984534676
0.4410,2.8373991242351
0.4520,2.807398241715
0.4630,2.7809538407212
0.4740,2.7574851259965
0.4850,2.7365308507863
0.4960,2.717720000925
0.5070,2.7007507270572
0.5180,2.6853749315024
0.5290,2.6713868103835
0.5400,2.6586142126062
0.5510,2.6469120377672
0.5620,2.6361571317853
0.5730,2.6262442975524
0.5840,2.617083145934
0.5950,2.6085955872816
0.6060,2.6007138162386
0.6170,2.5933786801207
0.6280,2.586538348225
0.6390,2.5801472191919
0.6500,2.5741650181407
0.6610,2.5685560461889
0.6720,2.5632885531605
0.6830,2.558334210519
0.6940,2.5536676663268
0.7050,2.5492661677198
0.7160,2.5451092392467
0.7270,2.5411784076666
0.7380,2.537456965568
0.7490,2.5339297675716
0.7600,2.5305830540022
0.7710,2.5274042978105
0.7820,2.5243820712501
0.7930,2.5215059294047
0.8040,2.5187663081355
0.8150,2.5161544344132
0.8260,2.5136622473204
0.8370,2.5112823282741
0.8480,2.5090078392425
0.8590,2.5068324679081
0.8700,2.5047503788877
0.8810,2.5027561702437
0.8920,2.500844834633
0.9030,2.4990117245273
0.9140,2.4972525210176
0.9250,2.4955632057825
0.9360,2.4939400358513
0.9470,2.492379520846
0.9580,2.4908784024217
0.9690,2.4894336356651
0.9800,2.4880423722357
0.9910,2.4867019450648
1.002,2.4854098544472
1.013,2.4841637553801
1.024,2.4829614460229
1.035,2.4818008571627
1.046,2.4806800425866
1.057,2.4795971702711
1.068,2.4785505143091
1.079,2.4775384475047
1.090,2.4765594345717
1.101,2.47561202588
1.112,2.4746948516993
1.123,2.4738066168959
1.134,2.4729460960394
1.145,2.472112128886
1.156,2.4713036162031
1.167,2.4705195159065
1.178,2.4697588394841
1.189,2.4690206486804
1.200,2.4683040524209
1.211,2.467608203957
1.222,2.4669322982122
1.233,2.4662755693143
1.244,2.4656372882979
1.255,2.465016760965
1.266,2.4644133258899
1.277,2.4638263525575
1.288,2.4632552396265
1.299,2.4626994133051
1.310,2.4621583258332
1.321,2.4616314540619
1.332,2.461118298124
1.343,2.4606183801879
1.354,2.4601312432895
1.365,2.4596564502366
1.376,2.4591935825806
1.387,2.45874223965
1.398,2.4583020376427
1.409,2.4578726087725
1.420,2.4574536004654
1.431,2.4570446746035
1.442,2.456645506813
1.453,2.456255785792
1.464,2.4558752126784
1.475,2.4555035004518
1.486,2.4551403733702
1.497,2.4547855664371
1.508,2.4544388248991
1.519,2.4540999037692
1.530,2.453768567378

File: src/metabox/material_data/ZnO.csv
wl,n
0.4500,2.1053991205326
0.4855,2.0641591809475
0.5210,2.0364046576963
0.5565,2.0165620222097
0.5920,2.0017431825226
0.6275,1.9903034132443
0.6630,1.9812384299481
0.6985,1.9739011625339
0.7340,1.967856501676
0.7695,1.9628015020141
0.8050,1.9585190453341
0.8405,1.9548496746958
0.8760,1.951673803947
0.9115,1.9489001072286
0.9470,1.9464577250055
0.9825,1.9442909019182
1.018,1.9423552170941
1.054,1.9405916196742
1.089,1.9390407747225
1.125,1.9375897258996
1.160,1.9362996770244
1.196,1.9350800934911
1.231,1.9339851200848
1.267,1.9329402359086
1.302,1.931993698105
1.338,1.9310827212803
1.373,1.9302507126397
1.409,1.9294436674652
1.444,1.9287010208981
1.480,1.9279754488361
1.515,1.9273031424545
1.551,1.9266419287697
1.586,1.9260253541567
1.622,1.925415259031
1.657,1.9248430371583
1.693,1.9242736803274
1.728,1.9237368346046
1.764,1.9231999793451
1.799,1.9226913471039
1.835,1.9221803862381
1.870,1.9216941927751
1.906,1.92120377374
1.941,1.9207353192895
1.977,1.9202610666575
2.012,1.9198064931603
2.048,1.9193448005627
2.083,1.9189009156928
2.119,1.9184487879019
2.154,1.9180129307594
2.190,1.9175678625113
2.225,1.9171378000279
2.261,1.9166976820895
2.296,1.9162715283412
2.332,1.9158345740127
2.367,1.9154107268061
2.403,1.9149754139108
2.438,1.9145525045259
2.474,1.9141175292535
2.509,1.9136943823026
2.545,1.9132586222066
2.580,1.9128342233393
2.616,1.9123967074643
2.651,1.9119701772069
2.687,1.9115300618122
2.722,1.9111006342424
2.758,1.9106571829508
2.793,1.910224188208
2.829,1.9097767556803
2.864,1.9093396055408
2.900,1.9088876239739
2.935,1.9084457998911
2.971,1.9079887677949
3.006,1.9075418109328
3.042,1.9070792837545
3.077,1.906626786642
3.113,1.9061583688987
3.148,1.9056999684107
3.184,1.9052253070563
3.219,1.9047606784844
3.255,1.9042794572964
3.290,1.9038083093198
3.326,1.9033202441279
3.361,1.9028423145311
3.397,1.9023471491472
3.432,1.9018622011606
3.468,1.9013597038944
3.503,1.9008675230553
3.539,1.90035748372
3.574,1.8998578751716
3.610,1.8993401025039
3.645,1.8988328886628
3.681,1.8983072080907
3.716,1.8977922266276
3.752,1.8972584783353
3.787,1.8967355804198
3.823,1.8961936176639
3.858,1.8956626664367
3.894,1.895112354077
3.929,1.8945732233145
3.965,1.8940144365295
4.000,1.8934670094746

File: src/metabox/material_data/ZrO2.csv
wl,n
0.3610,2.2536188372446
0.4087,2.2175180846337
0.4565,2.1939348738945
0.5042,2.1775931655618
0.5520,2.1656772460894
0.5997,2.1567039774518
0.6474,2.1497269478528
0.6952,2.1441551684373
0.7429,2.1396281749494
0.7907,2.1358639982683
0.8384,2.1326938748577
0.8861,2.1299763534032
0.9339,2.1276088810792
0.9816,2.1255277273435
1.029,2.1236825691306
1.077,2.1219967566062
1.125,2.1204601972828
1.173,2.1190453244439
1.220,2.1177565584732
1.268,2.1165214522989
1.316,2.1153537372681
1.364,2.1142413439859
1.411,2.1131960875292
1.459,2.1121652537716
1.507,2.1111644633372
1.555,2.1101877420879
1.602,2.1092497951661
1.650,2.1083064275319
1.698,2.1073740232667
1.745,2.1064685424718
1.793,2.1055486808101
1.841,2.1046313090028
1.889,2.1037142675664
1.936,2.102814822302
1.984,2.1018930482856
2.032,2.1009665693079
2.080,2.1000340585009
2.127,2.0991139893569
2.175,2.0981661648768
2.223,2.0972091243345
2.271,2.0962420031863
2.318,2.0952845087209
2.366,2.0942951963645
2.414,2.0932936723373
2.462,2.0922793415556
2.509,2.0912732074092
2.557,2.0902319606986
2.605,2.0891764017893
2.653,2.0881060986603
2.700,2.0870434199559
2.748,2.0859427763542
2.796,2.0848262671324
2.843,2.0837173270682
2.891,2.0825684608225
2.939,2.0814027980708
2.987,2.0802200589441
3.034,2.0790451574249
3.082,2.0778278477225
3.130,2.0765927025324
3.178,2.0753394878121
3.225,2.0740946559873
3.273,2.0728050214067
3.321,2.0714966674467
3.369,2.0701693890725
3.416,2.0688512330449
3.464,2.0674859160107
3.512,2.0661010931237
3.560,2.0646965771787
3.607,2.0633020629595
3.655,2.0618580312426
3.703,2.0603937658676
3.751,2.0589090897898
3.798,2.05743539837
3.846,2.0559098102383
3.894,2.0543632924262
3.942,2.0527956726145
3.989,2.0512400990902
4.037,2.0496302086808
4.085,2.0479987050718
4.132,2.0463800835435
4.180,2.044705297659
4.228,2.0430083862887
4.276,2.0412891763794
4.323,2.0395840094877
4.371,2.0378201535029
4.419,2.0360334779592
4.467,2.0342238056605
4.514,2.032429379944
4.562,2.0305736653138
4.610,2.0286944173578
4.658,2.02679145266
4.705,2.0249049740576
4.753,2.0229545218959
4.801,2.0209797951706
4.849,2.0189806024685
4.896,2.0169991665377
4.944,2.0149509783292
4.992,2.0128777400875
5.040,2.0107792508143
5.087,2.0086998167119
5.135,2.0065507484397

File: src/metabox/material_data/Si_ir.csv (part 2 of 2)
wl,n
5.65,0.0000013385
5.66,0.0000013477
5.67,0.0000013570
5.68,0.0000013664
5.69,0.0000013758
5.70,0.0000013853
5.71,0.0000013949
5.72,0.0000014045
5.73,0.0000014142
5.74,0.0000014239
5.75,0.0000014337
5.76,0.0000014436
5.77,0.0000014535
5.78,0.0000014635
5.79,0.0000014735
5.80,0.0000014836
5.81,0.0000014938
5.82,0.0000015041
5.83,0.0000015144
5.84,0.0000015247
5.85,0.0000015352
5.86,0.0000015457
5.87,0.0000015563
5.88,0.0000015669
5.89,0.0000015776
5.90,0.0000015884
5.91,0.0000015993
5.92,0.0000016102
5.93,0.0000016212
5.94,0.0000016323
5.95,0.0000016434
5.96,0.0000016546
5.97,0.0000016659
5.98,0.0000016773
5.99,0.0000016887
6.00,0.0000017002
6.01,0.0000017118
6.02,0.0000017234
6.03,0.0000017352
6.04,0.0000017470
6.05,0.0000017589
6.06,0.0000017708
6.07,0.0000017829
6.08,0.0000017950
6.09,0.0000018072
6.10,0.0000018195
6.11,0.0000018318
6.12,0.0000018443
6.13,0.0000018568
6.14,0.0000018694
6.15,0.0000018821
6.16,0.0000018949
6.17,0.0000019078
6.18,0.0000019207
6.19,0.0000019338
6.20,0.0000019469
6.21,0.0000019601
6.22,0.0000019734
6.23,0.0000019868
6.24,0.0000020003
6.25,0.0000020138
6.26,0.0000020275
6.27,0.0000020413
6.28,0.0000020551
6.29,0.0000020691
6.30,0.0000020831
6.31,0.0000020972
6.32,0.0000021115
6.33,0.0000021258
6.34,0.0000021402
6.35,0.0000021547
6.36,0.0000021694
6.37,0.0000021841
6.38,0.0000021989
6.39,0.0000022138
6.40,0.0000022289
6.41,0.0000022440
6.42,0.0000022592
6.43,0.0000022746
6.44,0.0000022900
6.45,0.0000023056
6.46,0.0000023213
6.47,0.0000023370
6.48,0.0000023529
6.49,0.0000023689
6.50,0.0000023850
6.51,0.0000024013
6.52,0.0000024176
6.53,0.0000024341
6.54,0.0000024506
6.55,0.0000024673
6.56,0.0000024841
6.57,0.0000025011
6.58,0.0000025181
6.59,0.0000025353
6.60,0.0000025526
6.61,0.0000025700
6.62,0.0000025876
6.63,0.0000026052
6.64,0.0000026230
6.65,0.0000026410
6.66,0.0000026590
6.67,0.0000026772
6.68,0.0000026956
6.69,0.0000027140
6.70,0.0000027326
6.71,0.0000027514
6.72,0.0000027702
6.73,0.0000027893
6.74,0.0000028084
6.75,0.0000028277
6.76,0.0000028472
6.77,0.0000028667
6.78,0.0000028865
6.79,0.0000029064
6.80,0.0000029264
6.81,0.0000029466
6.82,0.0000029669
6.83,0.0000029874
6.84,0.0000030081
6.85,0.0000030289
6.86,0.0000030499
6.87,0.0000030710
6.88,0.0000030923
6.89,0.0000031138
6.90,0.0000031354
6.91,0.0000031572
6.92,0.0000031791
6.93,0.0000032013
6.94,0.0000032236
6.95,0.0000032461
6.96,0.0000032688
6.97,0.0000032916
6.98,0.0000033146
6.99,0.0000033379
7.00,0.0000033613
7.01,0.0000033849
7.02,0.0000034086
7.03,0.0000034326
7.04,0.0000034568
7.05,0.0000034812
7.06,0.0000035057
7.07,0.0000035305
7.08,0.0000035555
7.09,0.0000035807
7.10,0.0000036061
7.11,0.0000036317
7.12,0.0000036575
7.13,0.0000036835
7.14,0.0000037098
7.15,0.0000037363
7.16,0.0000037630
7.17,0.0000037899
7.18,0.0000038171
7.19,0.0000038445
7.20,0.0000038722
7.21,0.0000039001
7.22,0.0000039282
7.23,0.0000039566
7.24,0.0000039852
7.25,0.0000040141
7.26,0.0000040432
7.27,0.0000040726
7.28,0.0000041023
7.29,0.0000041323
7.30,0.0000041625
7.31,0.0000041930
7.32,0.0000042237
7.33,0.0000042548
7.34,0.0000042862
7.35,0.0000043178
7.36,0.0000043497
7.37,0.0000043820
7.38,0.0000044145
7.39,0.0000044474
7.40,0.0000044806
7.41,0.0000045141
7.42,0.0000045479
7.43,0.0000045820
7.44,0.0000046165
7.45,0.0000046513
7.46,0.0000046865
7.47,0.0000047221
7.48,0.0000047579
7.49,0.0000047942
7.50,0.0000048308
7.51,0.0000048678
7.52,0.0000049052
7.53,0.0000049430
7.54,0.0000049812
7.55,0.0000050197
7.56,0.0000050587
7.57,0.0000050981
7.58,0.0000051379
7.59,0.0000051782
7.60,0.0000052189
7.61,0.0000052601
7.62,0.0000053017
7.63,0.0000053438
7.64,0.0000053863
7.65,0.0000054294
7.66,0.0000054729
7.67,0.0000055169
7.68,0.0000055615
7.69,0.0000056066
7.70,0.0000056522
7.71,0.0000056983
7.72,0.0000057451
7.73,0.0000057924
7.74,0.0000058402
7.75,0.0000058887
7.76,0.0000059378
7.77,0.0000059875
7.78,0.0000060378
7.79,0.0000060888
7.80,0.0000061405
7.81,0.0000061928
7.82,0.0000062458
7.83,0.0000062996
7.84,0.0000063540
7.85,0.0000064093
7.86,0.0000064652
7.87,0.0000065220
7.88,0.0000065796
7.89,0.0000066380
7.90,0.0000066973
7.91,0.0000067574
7.92,0.0000068184
7.93,0.0000068804
7.94,0.0000069433
7.95,0.0000070071
7.96,0.0000070720
7.97,0.0000071379
7.98,0.0000072048
7.99,0.0000072729
8.00,0.0000073420
8.01,0.0000074123
8.02,0.0000074838
8.03,0.0000075566
8.04,0.0000076306
8.05,0.0000077059
8.06,0.0000077825
8.07,0.0000078606
8.08,0.0000079400
8.09,0.0000080210
8.10,0.0000081035
8.11,0.0000081877
8.12,0.0000082734
8.13,0.0000083609
8.14,0.0000084502
8.15,0.0000085413
8.16,0.0000086343
8.17,0.0000087293
8.18,0.0000088263
8.19,0.0000089255
8.20,0.0000090270
8.21,0.0000091307
8.22,0.0000092369
8.23,0.0000093456
8.24,0.0000094569
8.25,0.0000095710
8.26,0.0000096879
8.27,0.0000098078
8.28,0.0000099309
8.29,0.0000100572
8.30,0.0000101870
8.31,0.0000103204
8.32,0.0000104575
8.33,0.0000105986
8.34,0.0000107439
8.35,0.0000108935
8.36,0.0000110478
8.37,0.0000112069
8.38,0.0000113711
8.39,0.0000115408
8.40,0.0000117161
8.41,0.0000118975
8.42,0.0000120853
8.43,0.0000122798
8.44,0.0000124815
8.45,0.0000126909
8.46,0.0000129083
8.47,0.0000131344
8.48,0.0000133696
8.49,0.0000136146
8.50,0.0000138701
8.51,0.0000141368
8.52,0.0000144154
8.53,0.0000147068
8.54,0.0000150120
8.55,0.0000153321
8.56,0.0000156680
8.57,0.0000160211
8.58,0.0000163928
8.59,0.0000167845
8.60,0.0000171979
8.61,0.0000176348
8.62,0.0000180973
8.63,0.0000185877
8.64,0.0000191084
8.65,0.0000196623
8.66,0.0000202525
8.67,0.0000208825
8.68,0.0000215563
8.69,0.0000222782
8.70,0.0000230533
8.71,0.0000238873
8.72,0.0000247864
8.73,0.0000257579
8.74,0.0000268101
8.75,0.0000279524
8.76,0.0000291954
8.77,0.0000305515
8.78,0.0000320348
8.79,0.0000336616
8.80,0.0000354505
8.81,0.0000374231
8.82,0.0000396045
8.83,0.0000420235
8.84,0.0000447136
8.85,0.0000477133
8.86,0.0000510673
8.87,0.0000548267
8.88,0.0000590497
8.89,0.0000638024
8.90,0.0000691576
8.91,0.0000751945
8.92,0.0000819953
8.93,0.0000896397
8.94,0.0000981953
8.95,0.0001077024
8.96,0.0001181511
8.97,0.0001294492
8.98,0.0001413841
8.99,0.0001535815
9.00,0.0001654780
9.01,0.0001763270
9.02,0.0001852634
9.03,0.0001914371
9.04,0.0001941939
9.05,0.0001932427
9.06,0.0001887359
9.07,0.0001812232
9.08,0.0001715039
9.09,0.0001604435
9.10,0.0001488247
9.11,0.0001372637
9.12,0.0001261894
9.13,0.0001158624
9.14,0.0001064125
9.15,0.0000978777
9.16,0.0000902372
9.17,0.0000834364
9.18,0.0000774037
9.19,0.0000720620
9.20,0.0000673350
9.21,0.0000631510
9.22,0.0000594445
9.23,0.0000561571
9.24,0.0000532372
9.25,0.0000506394
9.26,0.0000483246
9.27,0.0000462583
9.28,0.0000444111
9.29,0.0000427572
9.30,0.0000412744
9.31,0.0000399432
9.32,0.0000387471
9.33,0.0000376713
9.34,0.0000367031
9.35,0.0000358314
9.36,0.0000350464
9.37,0.0000343396
9.38,0.0000337035
9.39,0.0000331314
9.40,0.0000326175
9.41,0.0000321566
9.42,0.0000317441
9.43,0.0000313760
9.44,0.0000310485
9.45,0.0000307585
9.46,0.0000305031
9.47,0.0000302796
9.48,0.0000300857
9.49,0.0000299193
9.50,0.0000297786
9.51,0.0000296618
9.52,0.0000295674
9.53,0.0000294941
9.54,0.0000294406
9.55,0.0000294057
9.56,0.0000293884
9.57,0.0000293878
9.58,0.0000294031
9.59,0.0000294335
9.60,0.0000294782
9.61,0.0000295368
9.62,0.0000296085
9.63,0.0000296928
9.64,0.0000297894
9.65,0.0000298978
9.66,0.0000300175
9.67,0.0000301482
9.68,0.0000302897
9.69,0.0000304415
9.70,0.0000306035
9.71,0.0000307755
9.72,0.0000309572
9.73,0.0000311484
9.74,0.0000313490
9.75,0.0000315588
9.76,0.0000317778
9.77,0.0000320057
9.78,0.0000322425
9.79,0.0000324882
9.80,0.0000327426
9.81,0.0000330058
9.82,0.0000332776
9.83,0.0000335581
9.84,0.0000338472
9.85,0.0000341450
9.86,0.0000344514
9.87,0.0000347665
9.88,0.0000350903
9.89,0.0000354228
9.90,0.0000357641
9.91,0.0000361143
9.92,0.0000364733
9.93,0.0000368413
9.94,0.0000372184
9.95,0.0000376045
9.96,0.0000380000
9.97,0.0000384047
9.98,0.0000388189
9.99,0.0000392426
10.00,0.0000396760
10.01,0.0000401193
10.02,0.0000405724
10.03,0.0000410357
10.04,0.0000415092
10.05,0.0000419931
10.06,0.0000424876
10.07,0.0000429928
10.08,0.0000435089
10.09,0.0000440361
10.10,0.0000445745
10.11,0.0000451245
10.12,0.0000456861
10.13,0.0000462596
10.14,0.0000468453
10.15,0.0000474432
10.16,0.0000480537
10.17,0.0000486770
10.18,0.0000493133
10.19,0.0000499629
10.20,0.0000506260
10.21,0.0000513029
10.22,0.0000519938
10.23,0.0000526991
10.24,0.0000534190
10.25,0.0000541537
10.26,0.0000549037
10.27,0.0000556691
10.28,0.0000564502
10.29,0.0000572475
10.30,0.0000580611
10.31,0.0000588914
10.32,0.0000597388
10.33,0.0000606035
10.34,0.0000614858
10.35,0.0000623862
10.36,0.0000633049
10.37,0.0000642423
10.38,0.0000651988
10.39,0.0000661746
10.40,0.0000671701
10.41,0.0000681856
10.42,0.0000692216
10.43,0.0000702784
10.44,0.0000713562
10.45,0.0000724556
10.46,0.0000735767
10.47,0.0000747199
10.48,0.0000758856
10.49,0.0000770741
10.50,0.0000782857
10.51,0.0000795207
10.52,0.0000807795
10.53,0.0000820623
10.54,0.0000833693
10.55,0.0000847010
10.56,0.0000860574
10.57,0.0000874389
10.58,0.0000888456
10.59,0.0000902777
10.60,0.0000917354
10.61,0.0000932188
10.62,0.0000947280
10.63,0.0000962630
10.64,0.0000978240
10.65,0.0000994108
10.66,0.0001010234
10.67,0.0001026618
10.68,0.0001043257
10.69,0.0001060150
10.70,0.0001077293
10.71,0.0001094684
10.72,0.0001112319
10.73,0.0001130192
10.74,0.0001148300
10.75,0.0001166634
10.76,0.0001185189
10.77,0.0001203956
10.78,0.0001222928
10.79,0.0001242093
10.80,0.0001261441
10.81,0.0001280961
10.82,0.0001300639
10.83,0.0001320462
10.84,0.0001340414
10.85,0.0001360479
10.86,0.0001380640
10.87,0.0001400878
10.88,0.0001421173
10.89,0.0001441503
10.90,0.0001461848
10.91,0.0001482181
10.92,0.0001502480
10.93,0.0001522718
10.94,0.0001542867
10.95,0.0001562900
10.96,0.0001582786
10.97,0.0001602496
10.98,0.0001621997
10.99,0.0001641259
11.00,0.0001660248
11.01,0.0001678930
11.02,0.0001697272
11.03,0.0001715238
11.04,0.0001732795
11.05,0.0001749908
11.06,0.0001766541
11.07,0.0001782661
11.08,0.0001798234
11.09,0.0001813226
11.10,0.0001827605
11.11,0.0001841339
11.12,0.0001854398
11.13,0.0001866753
11.14,0.0001878377
11.15,0.0001889244
11.16,0.0001899330
11.17,0.0001908613
11.18,0.0001917075
11.19,0.0001924698
11.20,0.0001931468
11.21,0.0001937371
11.22,0.0001942400
11.23,0.0001946547
11.24,0.0001949807
11.25,0.0001952181
11.26,0.0001953668
11.27,0.0001954275
11.28,0.0001954007
11.29,0.0001952874
11.30,0.0001950888
11.31,0.0001948065
11.32,0.0001944419
11.33,0.0001939972
11.34,0.0001934744
11.35,0.0001928759
11.36,0.0001922040
11.37,0.0001914614
11.38,0.0001906510
11.39,0.0001897757
11.40,0.0001888383
11.41,0.0001878421
11.42,0.0001867902
11.43,0.0001856858
11.44,0.0001845322
11.45,0.0001833325
11.46,0.0001820902
11.47,0.0001808084
11.48,0.0001794904
11.49,0.0001781393
11.50,0.0001767584
11.51,0.0001753506
11.52,0.0001739191
11.53,0.0001724668
11.54,0.0001709964
11.55,0.0001695108
11.56,0.0001680127
11.57,0.0001665046
11.58,0.0001649890
11.59,0.0001634683
11.60,0.0001619447
11.61,0.0001604203
11.62,0.0001588972
11.63,0.0001573774
11.64,0.0001558626
11.65,0.0001543546
11.66,0.0001528550
11.67,0.0001513653
11.68,0.0001498869
11.69,0.0001484212
11.70,0.0001469693
11.71,0.0001455324
11.72,0.0001441116
11.73,0.0001427078
11.74,0.0001413219
11.75,0.0001399547
11.76,0.0001386070
11.77,0.0001372794
11.78,0.0001359726
11.79,0.0001346870
11.80,0.0001334232
11.81,0.0001321815
11.82,0.0001309625
11.83,0.0001297663
11.84,0.0001285934
11.85,0.0001274439
11.86,0.0001263181
11.87,0.0001252161
11.88,0.0001241381
11.89,0.0001230841
11.90,0.0001220543
11.91,0.0001210488
11.92,0.0001200675
11.93,0.0001191104
11.94,0.0001181777
11.95,0.0001172692
11.96,0.0001163849
11.97,0.0001155247
11.98,0.0001146886
11.99,0.0001138766
12.00,0.0001130885
12.01,0.0001123243
12.02,0.0001115838
12.03,0.0001108670
12.04,0.0001101737
12.05,0.0001095039
12.06,0.0001088575
12.07,0.0001082343
12.08,0.0001076342
12.09,0.0001070572
12.10,0.0001065032
12.11,0.0001059719
12.12,0.0001054634
12.13,0.0001049776
12.14,0.0001045143
12.15,0.0001040735
12.16,0.0001036552
12.17,0.0001032592
12.18,0.0001028854
12.19,0.0001025340
12.20,0.0001022047
12.21,0.0001018976
12.22,0.0001016127
12.23,0.0001013498
12.24,0.0001011092
12.25,0.0001008906
12.26,0.0001006942
12.27,0.0001005200
12.28,0.0001003681
12.29,0.0001002384
12.30,0.0001001311
12.31,0.0001000463
12.32,0.0000999840
12.33,0.0000999443
12.34,0.0000999274
12.35,0.0000999335
12.36,0.0000999626
12.37,0.0001000149
12.38,0.0001000907
12.39,0.0001001902
12.40,0.0001003135
12.41,0.0001004609
12.42,0.0001006327
12.43,0.0001008292
12.44,0.0001010506
12.45,0.0001012973
12.46,0.0001015696
12.47,0.0001018679
12.48,0.0001021926
12.49,0.0001025440
12.50,0.0001029226
12.51,0.0001033289
12.52,0.0001037634
12.53,0.0001042265
12.54,0.0001047188
12.55,0.0001052408
12.56,0.0001057932
12.57,0.0001063765
12.58,0.0001069913
12.59,0.0001076385
12.60,0.0001083186
12.61,0.0001090325
12.62,0.0001097808
12.63,0.0001105644
12.64,0.0001113841
12.65,0.0001122408
12.66,0.0001131353
12.67,0.0001140687
12.68,0.0001150419
12.69,0.0001160559
12.70,0.0001171118
12.71,0.0001182106
12.72,0.0001193534
12.73,0.0001205415
12.74,0.0001217760
12.75,0.0001230581
12.76,0.0001243890
12.77,0.0001257702
12.78,0.0001272029
12.79,0.0001286885
12.80,0.0001302283
12.81,0.0001318238
12.82,0.0001334764
12.83,0.0001351875
12.84,0.0001369587
12.85,0.0001387913
12.86,0.0001406869
12.87,0.0001426470
12.88,0.0001446730
12.89,0.0001467664
12.90,0.0001489285
12.91,0.0001511607
12.92,0.0001534645
12.93,0.0001558409
12.94,0.0001582912
12.95,0.0001608165
12.96,0.0001634176
12.97,0.0001660954
12.98,0.0001688506
12.99,0.0001716834
13.00,0.0001745943
13.01,0.0001775830
13.02,0.0001806494
13.03,0.0001837927
13.04,0.0001870120
13.05,0.0001903058
13.06,0.0001936724
13.07,0.0001971095
13.08,0.0002006141
13.09,0.0002041829
13.10,0.0002078119
13.11,0.0002114964
13.12,0.0002152310
13.13,0.0002190097
13.14,0.0002228254
13.15,0.0002266706
13.16,0.0002305366
13.17,0.0002344141
13.18,0.0002382929
13.19,0.0002421619
13.20,0.0002460091
13.21,0.0002498219
13.22,0.0002535868
13.23,0.0002572895
13.24,0.0002609155
13.25,0.0002644493
13.26,0.0002678754
13.27,0.0002711779
13.28,0.0002743408
13.29,0.0002773483
13.30,0.0002801848
13.31,0.0002828352
13.32,0.0002852851
13.33,0.0002875209
13.34,0.0002895301
13.35,0.0002913016
13.36,0.0002928255
13.37,0.0002940938
13.38,0.0002950999
13.39,0.0002958393
13.40,0.0002963093
13.41,0.0002965092
13.42,0.0002964401
13.43,0.0002961053
13.44,0.0002955097
13.45,0.0002946601
13.46,0.0002935650
13.47,0.0002922343
13.48,0.0002906793
13.49,0.0002889125
13.50,0.0002869472
13.51,0.0002847976
13.52,0.0002824784
13.53,0.0002800049
13.54,0.0002773922
13.55,0.0002746558
13.56,0.0002718109
13.57,0.0002688725
13.58,0.0002658549
13.59,0.0002627724
13.60,0.0002596383
13.61,0.0002564654
13.62,0.0002532658
13.63,0.0002500507
13.64,0.0002468307
13.65,0.0002436155
13.66,0.0002404140
13.67,0.0002372343
13.68,0.0002340838
13.69,0.0002309692
13.70,0.0002278962
13.71,0.0002248702
13.72,0.0002218958
13.73,0.0002189769
13.74,0.0002161169
13.75,0.0002133188
13.76,0.0002105850
13.77,0.0002079174
13.78,0.0002053176
13.79,0.0002027868
13.80,0.0002003259
13.81,0.0001979355
13.82,0.0001956158
13.83,0.0001933670
13.84,0.0001911889
13.85,0.0001890812
13.86,0.0001870434
13.87,0.0001850749
13.88,0.0001831749
13.89,0.0001813426
13.90,0.0001795771
13.91,0.0001778774
13.92,0.0001762423
13.93,0.0001746708
13.94,0.0001731618
13.95,0.0001717140
13.96,0.0001703264
13.97,0.0001689976
13.98,0.0001677265
13.99,0.0001665118
14.00,0.0001653525
14.01,0.0001642472
14.02,0.0001631948
14.03,0.0001621942
14.04,0.0001612441
14.05,0.0001603436
14.06,0.0001594915
14.07,0.0001586868
14.08,0.0001579283
14.09,0.0001572151
14.10,0.0001565463
14.11,0.0001559208
14.12,0.0001553377
14.13,0.0001547962
14.14,0.0001542953
14.15,0.0001538343
14.16,0.0001534124
14.17,0.0001530287
14.18,0.0001526826
14.19,0.0001523733
14.20,0.0001521001
14.21,0.0001518624
14.22,0.0001516595
14.23,0.0001514909
14.24,0.0001513559
14.25,0.0001512541
14.26,0.0001511849
14.27,0.0001511478
14.28,0.0001511423
14.29,0.0001511681
14.30,0.0001512246
14.31,0.0001513114
14.32,0.0001514283
14.33,0.0001515748
14.34,0.0001517506
14.35,0.0001519554
14.36,0.0001521889
14.37,0.0001524508
14.38,0.0001527409
14.39,0.0001530590
14.40,0.0001534048
14.41,0.0001537781
14.42,0.0001541788
14.43,0.0001546067
14.44,0.0001550618
14.45,0.0001555437
14.46,0.0001560525
14.47,0.0001565881
14.48,0.0001571504
14.49,0.0001577393
14.50,0.0001583548
14.51,0.0001589968
14.52,0.0001596654
14.53,0.0001603606
14.54,0.0001610824
14.55,0.0001618308
14.56,0.0001626059
14.57,0.0001634078
14.58,0.0001642364
14.59,0.0001650920
14.60,0.0001659746
14.61,0.0001668844
14.62,0.0001678215
14.63,0.0001687860
14.64,0.0001697781
14.65,0.0001707980
14.66,0.0001718459
14.67,0.0001729220
14.68,0.0001740265
14.69,0.0001751597
14.70,0.0001763218
14.71,0.0001775130
14.72,0.0001787337
14.73,0.0001799841
14.74,0.0001812645
14.75,0.0001825753
14.76,0.0001839169
14.77,0.0001852894
14.78,0.0001866934
14.79,0.0001881292
14.80,0.0001895971
14.81,0.0001910977
14.82,0.0001926313
14.83,0.0001941983
14.84,0.0001957993
14.85,0.0001974346
14.86,0.0001991048
14.87,0.0002008104
14.88,0.0002025519
14.89,0.0002043299
14.90,0.0002061448
14.91,0.0002079973
14.92,0.0002098880
14.93,0.0002118174
14.94,0.0002137861
14.95,0.0002157949
14.96,0.0002178444
14.97,0.0002199352
14.98,0.0002220681
14.99,0.0002242437
15.00,0.0002264628
15.01,0.0002287263
15.02,0.0002310347
15.03,0.0002333890
15.04,0.0002357899
15.05,0.0002382383
15.06,0.0002407350
15.07,0.0002432810
15.08,0.0002458771
15.09,0.0002485243
15.10,0.0002512234
15.11,0.0002539755
15.12,0.0002567817
15.13,0.0002596427
15.14,0.0002625599
15.15,0.0002655341
15.16,0.0002685665
15.17,0.0002716582
15.18,0.0002748104
15.19,0.0002780241
15.20,0.0002813007
15.21,0.0002846413
15.22,0.0002880472
15.23,0.0002915195
15.24,0.0002950598
15.25,0.0002986691
15.26,0.0003023490
15.27,0.0003061008
15.28,0.0003099258
15.29,0.0003138256
15.30,0.0003178015
15.31,0.0003218550
15.32,0.0003259877
15.33,0.0003302011
15.34,0.0003344968
15.35,0.0003388762
15.36,0.0003433411
15.37,0.0003478931
15.38,0.0003525338
15.39,0.0003572649
15.40,0.0003620880
15.41,0.0003670050
15.42,0.0003720175
15.43,0.0003771274
15.44,0.0003823362
15.45,0.0003876460
15.46,0.0003930584
15.47,0.0003985753
15.48,0.0004041984
15.49,0.0004099296
15.50,0.0004157708
15.51,0.0004217237
15.52,0.0004277901
15.53,0.0004339719
15.54,0.0004402710
15.55,0.0004466889
15.56,0.0004532276
15.57,0.0004598888
15.58,0.0004666742
15.59,0.0004735854
15.60,0.0004806241
15.61,0.0004877919
15.62,0.0004950903
15.63,0.0005025209
15.64,0.0005100848
15.65,0.0005177836
15.66,0.0005256185
15.67,0.0005335904
15.68,0.0005417006
15.69,0.0005499498
15.70,0.0005583389
15.71,0.0005668685
15.72,0.0005755390
15.73,0.0005843507
15.74,0.0005933039
15.75,0.0006023982
15.76,0.0006116336
15.77,0.0006210094
15.78,0.0006305248
15.79,0.0006401789
15.80,0.0006499703
15.81,0.0006598973
15.82,0.0006699581
15.83,0.0006801502
15.84,0.0006904711
15.85,0.0007009178
15.86,0.0007114867
15.87,0.0007221741
15.88,0.0007329756
15.89,0.0007438864
15.90,0.0007549014
15.91,0.0007660147
15.92,0.0007772201
15.93,0.0007885108
15.94,0.0007998793
15.95,0.0008113178
15.96,0.0008228176
15.97,0.0008343697
15.98,0.0008459643
15.99,0.0008575909
16.00,0.0008692387
16.01,0.0008808959
16.02,0.0008925503
16.03,0.0009041889
16.04,0.0009157984
16.05,0.0009273644
16.06,0.0009388724
16.07,0.0009503071
16.08,0.0009616525
16.09,0.0009728924
16.10,0.0009840100
16.11,0.0009949879
16.12,0.0010058086
16.13,0.0010164539
16.14,0.0010269057
16.15,0.0010371455
16.16,0.0010471545
16.17,0.0010569142
16.18,0.0010664056
16.19,0.0010756102
16.20,0.0010845096
16.21,0.0010930854
16.22,0.0011013197
16.23,0.0011091952
16.24,0.0011166948
16.25,0.0011238022
16.26,0.0011305019
16.27,0.0011367791
16.28,0.0011426197
16.29,0.0011480108
16.30,0.0011529407
16.31,0.0011573984
16.32,0.0011613743
16.33,0.0011648602
16.34,0.0011678490
16.35,0.0011703350
16.36,0.0011723139
16.37,0.0011737828
16.38,0.0011747402
16.39,0.0011751860
16.40,0.0011751217
16.41,0.0011745499
16.42,0.0011734750
16.43,0.0011719024
16.44,0.0011698389
16.45,0.0011672926
16.46,0.0011642729
16.47,0.0011607903
16.48,0.0011568561
16.49,0.0011524830
16.50,0.0011476843
16.51,0.0011424744
16.52,0.0011368682
16.53,0.0011308814
16.54,0.0011245302
16.55,0.0011178314
16.56,0.0011108020
16.57,0.0011034594
16.58,0.0010958212
16.59,0.0010879052
16.60,0.0010797292
16.61,0.0010713109
16.62,0.0010626682
16.63,0.0010538184
16.64,0.0010447790
16.65,0.0010355670
16.66,0.0010261991
16.67,0.0010166917
16.68,0.0010070608
16.69,0.0009973218
16.70,0.0009874898
16.71,0.0009775793
16.72,0.0009676043
16.73,0.0009575783
16.74,0.0009475141
16.75,0.0009374242
16.76,0.0009273202
16.77,0.0009172133
16.78,0.0009071142
16.79,0.0008970329
16.80,0.0008869789
16.81,0.0008769610
16.82,0.0008669876
16.83,0.0008570667
16.84,0.0008472054
16.85,0.0008374106
16.86,0.0008276885
16.87,0.0008180451
16.88,0.0008084857
16.89,0.0007990151
16.90,0.0007896380
16.91,0.0007803583
16.92,0.0007711798
16.93,0.0007621059
16.94,0.0007531395
16.95,0.0007442833
16.96,0.0007355395
16.97,0.0007269103
16.98,0.0007183974
16.99,0.0007100022
17.00,0.0007017260
17.01,0.0006935699
17.02,0.0006855344
17.03,0.0006776204
17.04,0.0006698280
17.05,0.0006621576
17.06,0.0006546092
17.07,0.0006471826
17.08,0.0006398776
17.09,0.0006326938
17.10,0.0006256307
17.11,0.0006186877
17.12,0.0006118641
17.13,0.0006051589
17.14,0.0005985714
17.15,0.0005921006
17.16,0.0005857454
17.17,0.0005795047
17.18,0.0005733773
17.19,0.0005673621
17.20,0.0005614577
17.21,0.0005556629
17.22,0.0005499764
17.23,0.0005443967
17.24,0.0005389226
17.25,0.0005335526
17.26,0.0005282853
17.27,0.0005231192
17.28,0.0005180530
17.29,0.0005130851
17.30,0.0005082141
17.31,0.0005034386
17.32,0.0004987571
17.33,0.0004941681
17.34,0.0004896703
17.35,0.0004852620
17.36,0.0004809421
17.37,0.0004767089
17.38,0.0004725610
17.39,0.0004684972
17.40,0.0004645160
17.41,0.0004606159
17.42,0.0004567957
17.43,0.0004530540
17.44,0.0004493895
17.45,0.0004458008
17.46,0.0004422867
17.47,0.0004388459
17.48,0.0004354771
17.49,0.0004321791
17.50,0.0004289506
17.51,0.0004257905
17.52,0.0004226975
17.53,0.0004196706
17.54,0.0004167085
17.55,0.0004138101
17.56,0.0004109743
17.57,0.0004082000
17.58,0.0004054861
17.59,0.0004028317
17.60,0.0004002356
17.61,0.0003976968
17.62,0.0003952144
17.63,0.0003927873
17.64,0.0003904147
17.65,0.0003880955
17.66,0.0003858288
17.67,0.0003836137
17.68,0.0003814494
17.69,0.0003793349
17.70,0.0003772695
17.71,0.0003752521
17.72,0.0003732822
17.73,0.0003713587
17.74,0.0003694810
17.75,0.0003676482
17.76,0.0003658596
17.77,0.0003641145
17.78,0.0003624120
17.79,0.0003607516
17.80,0.0003591324
17.81,0.0003575539
17.82,0.0003560152
17.83,0.0003545158
17.84,0.0003530550
17.85,0.0003516321
17.86,0.0003502466
17.87,0.0003488978
17.88,0.0003475851
17.89,0.0003463079
17.90,0.0003450656
17.91,0.0003438577
17.92,0.0003426836
17.93,0.0003415428
17.94,0.0003404346
17.95,0.0003393587
17.96,0.0003383144
17.97,0.0003373013
17.98,0.0003363188
17.99,0.0003353665
18.00,0.0003344438
18.01,0.0003335504
18.02,0.0003326857
18.03,0.0003318493
18.04,0.0003310407
18.05,0.0003302594
18.06,0.0003295052
18.07,0.0003287774
18.08,0.0003280757
18.09,0.0003273997
18.10,0.0003267490
18.11,0.0003261231
18.12,0.0003255217
18.13,0.0003249444
18.14,0.0003243907
18.15,0.0003238604
18.16,0.0003233530
18.17,0.0003228682
18.18,0.0003224056
18.19,0.0003219649
18.20,0.0003215456
18.21,0.0003211475
18.22,0.0003207702
18.23,0.0003204133
18.24,0.0003200766
18.25,0.0003197597
18.26,0.0003194622
18.27,0.0003191839
18.28,0.0003189244
18.29,0.0003186833
18.30,0.0003184605
18.31,0.0003182555
18.32,0.0003180681
18.33,0.0003178980
18.34,0.0003177448
18.35,0.0003176083
18.36,0.0003174881
18.37,0.0003173840
18.38,0.0003172957
18.39,0.0003172228
18.40,0.0003171652
18.41,0.0003171224
18.42,0.0003170943
18.43,0.0003170805
18.44,0.0003170808
18.45,0.0003170948
18.46,0.0003171223
18.47,0.0003171631
18.48,0.0003172168
18.49,0.0003172832
18.50,0.0003173620
18.51,0.0003174530
18.52,0.0003175558
18.53,0.0003176702
18.54,0.0003177959
18.55,0.0003179327
18.56,0.0003180803
18.57,0.0003182384
18.58,0.0003184068
18.59,0.0003185851
18.60,0.0003187732
18.61,0.0003189708
18.62,0.0003191776
18.63,0.0003193933
18.64,0.0003196178
18.65,0.0003198506
18.66,0.0003200916
18.67,0.0003203406
18.68,0.0003205971
18.69,0.0003208611
18.70,0.0003211322
18.71,0.0003214101
18.72,0.0003216947
18.73,0.0003219856
18.74,0.0003222826
18.75,0.0003225854
18.76,0.0003228938
18.77,0.0003232075
18.78,0.0003235263
18.79,0.0003238498
18.80,0.0003241779
18.81,0.0003245103
18.82,0.0003248468
18.83,0.0003251869
18.84,0.0003255306
18.85,0.0003258776
18.86,0.0003262276
18.87,0.0003265803
18.88,0.0003269355
18.89,0.0003272929
18.90,0.0003276523
18.91,0.0003280135
18.92,0.0003283761
18.93,0.0003287399
18.94,0.0003291047
18.95,0.0003294702
18.96,0.0003298361
18.97,0.0003302023
18.98,0.0003305684
18.99,0.0003309342
19.00,0.0003312995
19.01,0.0003316640
19.02,0.0003320275
19.03,0.0003323896
19.04,0.0003327503
19.05,0.0003331091
19.06,0.0003334660
19.07,0.0003338206
19.08,0.0003341727
19.09,0.0003345220
19.10,0.0003348684
19.11,0.0003352116
19.12,0.0003355513
19.13,0.0003358873
19.14,0.0003362194
19.15,0.0003365474
19.16,0.0003368710
19.17,0.0003371901
19.18,0.0003375043
19.19,0.0003378134
19.20,0.0003381173
19.21,0.0003384158
19.22,0.0003387085
19.23,0.0003389953
19.24,0.0003392760
19.25,0.0003395504
19.26,0.0003398183
19.27,0.0003400795
19.28,0.0003403337
19.29,0.0003405808
19.30,0.0003408206
19.31,0.0003410529
19.32,0.0003412774
19.33,0.0003414942
19.34,0.0003417028
19.35,0.0003419033
19.36,0.0003420953
19.37,0.0003422788
19.38,0.0003424535
19.39,0.0003426193
19.40,0.0003427761
19.41,0.0003429237
19.42,0.0003430619
19.43,0.0003431905
19.44,0.0003433096
19.45,0.0003434188
19.46,0.0003435181
19.47,0.0003436074
19.48,0.0003436864
19.49,0.0003437552
19.50,0.0003438135
19.51,0.0003438613
19.52,0.0003438985
19.53,0.0003439249
19.54,0.0003439405
19.55,0.0003439451
19.56,0.0003439387
19.57,0.0003439211
19.58,0.0003438924
19.59,0.0003438524
19.60,0.0003438010
19.61,0.0003437382
19.62,0.0003436640
19.63,0.0003435781
19.64,0.0003434807
19.65,0.0003433717
19.66,0.0003432510
19.67,0.0003431185
19.68,0.0003429743
19.69,0.0003428183
19.70,0.0003426504
19.71,0.0003424708
19.72,0.0003422793
19.73,0.0003420759
19.74,0.0003418606
19.75,0.0003416335
19.76,0.0003413945
19.77,0.0003411437
19.78,0.0003408809
19.79,0.0003406064
19.80,0.0003403200
19.81,0.0003400219
19.82,0.0003397119
19.83,0.0003393903
19.84,0.0003390569
19.85,0.0003387119
19.86,0.0003383552
19.87,0.0003379871
19.88,0.0003376074
19.89,0.0003372162
19.90,0.0003368137
19.91,0.0003363998
19.92,0.0003359746
19.93,0.0003355383
19.94,0.0003350909
19.95,0.0003346324
19.96,0.0003341630
19.97,0.0003336827
19.98,0.0003331916
19.99,0.0003326898
20.00,0.0003321775
